Repository: Timimi18/yam-peel-adsorption-analysis

# yam-peel-adsorption-analysis
Reproducible reanalysis of my B.Sc. adsorption data: model selection, not model fitting.

File: 00 data and controls.ipynb
# 00. Raw data, the dilution convention, and what the controls allow

This notebook loads the laboratory readings exactly as they were reported and
establishes what can and cannot be calculated from them. Everything in the
other three notebooks depends on the decisions made here.

Two facts govern the whole analysis:

1. The laboratory reported a reading and a dilution factor for each sample.
   Its working notes were not available, so the convention
   `concentration = reading x dilution factor` is inferred from the report
   layout. Absolute concentrations therefore carry an unresolved uncertainty.
2. The measured stock and control solutions did not match their nominal
   values. Removal is therefore calculated against the **measured** control
   analysed at the same dilution, not against the nominal 400 mg/L.

```
import sys
sys.path.insert(0, "src")

import numpy as np
import pandas as pd
import matplotlib.pyplot as plt

from adsorption import concentration, removal_pct, uptake

pd.set_option("display.width", 120)
pd.set_option("display.max_columns", 20)

raw = pd.read_csv("data/aas_readings.csv")
print(f"{len(raw)} readings transcribed from Appendix A of the thesis")
print()
print(raw.groupby(["series", "metal"]).size().to_string())
```

60 readings transcribed from Appendix A of the thesis

series         metal
concentration  Mn       5
               Zn       5
control        Mn       1
               Zn       1
dose           Mn       5
               Zn       5
pH             Mn       6
               Zn       6
stock          Mn       1
               Zn       1
temperature    Mn       6
               Zn       6
time           Mn       6
               Zn       6

## Controls and stock solutions

If the preparation and the analysis were both sound, the measured stock should
sit near 1000 mg/L, the measured control near 400 mg/L, and the ratio between
them near 2.5. None of that holds.

```
controls = raw[raw["series"].isin(["stock", "control"])].copy()
controls["measured_mg_L"] = concentration(controls["reading_mg_L"],
                                          controls["dilution_factor"])
controls["measured_over_nominal"] = (controls["measured_mg_L"]
                                     / controls["nominal_C0_mg_L"]).round(2)

print(controls[["metal", "label", "dilution_factor", "reading_mg_L",
                "measured_mg_L", "nominal_C0_mg_L",
                "measured_over_nominal"]].to_string(index=False))
print()

for metal in ["Mn", "Zn"]:
    sub = controls[controls["metal"] == metal].set_index("series")
    ratio = sub.loc["stock", "measured_mg_L"] / sub.loc["control", "measured_mg_L"]
    print(f"{metal}: measured stock / measured control = {ratio:.1f}  "
          f"(expected 2.5 from the dilution recipe)")
```

metal       label  dilution_factor  reading_mg_L  measured_mg_L  nominal_C0_mg_L  measured_over_nominal
   Mn control_400             10.0        13.100         131.00              400                   0.33
   Zn control_400             50.0         2.861         143.05              400                   0.36
   Mn   stock_SSS             50.0        10.600         530.00             1000                   0.53
   Zn   stock_SSS             50.0         3.279         163.95             1000                   0.16

Mn: measured stock / measured control = 4.0  (expected 2.5 from the dilution recipe)
Zn: measured stock / measured control = 1.1  (expected 2.5 from the dilution recipe)

The Mn ratio is 4.0 and the Zn ratio is 1.1, against an expected 2.5. Possible
causes include readings outside the instrument's linear working range, errors
in solution preparation, losses during the weeks the filtrates were stored
before analysis, and the unrecorded hydration state of the manganese salt.

The practical consequence is that **absolute uptake values are provisional**,
while **removal percentages are not**, provided the sample and the control were
measured at the same dilution. In that case the dilution factor cancels:

$$\text{Removal} = \frac{C_0 - C_e}{C_0} = \frac{R_0 \cdot DF - R_e \cdot DF}{R_0 \cdot DF}$$

## Can the manganese salt explain the gap?

One candidate explanation is stoichiometric. The hydration state of the
manganese(II) sulfate was not recorded, and 1.3735 g of the anhydrous salt and
1.3735 g of a hydrate contain different amounts of manganese. If the reagent
was a hydrate, the nominal stock concentration was overstated from the start.

This is testable.

```
MOLAR = {
    "MnSO4 (anhydrous)": 151.00,
    "MnSO4.H2O (monohydrate)": 169.02,
    "MnSO4.4H2O (tetrahydrate)": 223.06,
}
M_MN = 54.938
MASS_G, VOLUME_L = 1.3735, 0.500

print("1.3735 g made up to 500 mL:\n")
for name, mm in MOLAR.items():
    mg_per_L = MASS_G * (M_MN / mm) / VOLUME_L * 1000
    print(f"  as {name:28s} -> {mg_per_L:6.0f} mg/L Mn")

measured_stock = 530.0
print(f"\nMeasured Mn stock: {measured_stock:.0f} mg/L")
for name, mm in MOLAR.items():
    mg_per_L = MASS_G * (M_MN / mm) / VOLUME_L * 1000
    print(f"  recovery against {name:28s} = "
          f"{measured_stock / mg_per_L * 100:5.1f}%")

# The zinc salt hydration WAS recorded, as the heptahydrate
zn_mg_per_L = 2.1975 * (65.38 / 287.56) / VOLUME_L * 1000
print(f"\nZn stock as ZnSO4.7H2O: {zn_mg_per_L:.0f} mg/L nominal, "
      f"164 mg/L measured ({164 / zn_mg_per_L * 100:.0f}% recovery)")
```

1.3735 g made up to 500 mL:

  as MnSO4 (anhydrous)            ->    999 mg/L Mn
  as MnSO4.H2O (monohydrate)      ->    893 mg/L Mn
  as MnSO4.4H2O (tetrahydrate)    ->    677 mg/L Mn

Measured Mn stock: 530 mg/L
  recovery against MnSO4 (anhydrous)            =  53.0%
  recovery against MnSO4.H2O (monohydrate)      =  59.4%
  recovery against MnSO4.4H2O (tetrahydrate)    =  78.3%

Zn stock as ZnSO4.7H2O: 999 mg/L nominal, 164 mg/L measured (16% recovery)

Even the tetrahydrate would give 677 mg/L, so the measured 530 mg/L is not
explained by hydration alone, and the zinc salt had a recorded hydration state
yet recovered only 16%. The hydration ambiguity shifts the nominal figure but
does not account for the discrepancy, which is why the analysis works from the
measured control throughout rather than trying to correct the nominal value.

## Deriving removal and uptake for every sample

For the concentration series the initial concentration was not measured at each
level, so it is scaled from the measured 400 mg/L control in proportion to the
dilution recipe. That is an assumption, and it is carried forward explicitly.

```
CONTROL_CONC = {
    m: float(concentration(
        raw.loc[(raw.series == "control") & (raw.metal == m), "reading_mg_L"].iloc[0],
        raw.loc[(raw.series == "control") & (raw.metal == m), "dilution_factor"].iloc[0]))
    for m in ["Mn", "Zn"]
}
print("measured control concentrations (mg/L):", CONTROL_CONC)

work = raw[~raw["series"].isin(["stock", "control"])].copy()
work["Ce_mg_L"] = concentration(work["reading_mg_L"], work["dilution_factor"])
work["C0_mg_L"] = [CONTROL_CONC[m] * n / 400.0
                   for m, n in zip(work["metal"], work["nominal_C0_mg_L"])]
work["removal_pct"] = removal_pct(work["C0_mg_L"], work["Ce_mg_L"])
work["q_mg_g"] = uptake(work["C0_mg_L"], work["Ce_mg_L"],
                        work["volume_L"], work["mass_g"])

cols = ["metal", "label", "dilution_factor", "reading_mg_L", "Ce_mg_L",
        "removal_pct", "q_mg_g"]
for series in ["dose", "time", "concentration", "pH", "temperature"]:
    print()
    print(f"--- {series} series ---")
    print(work[work["series"] == series][cols].round(3).to_string(index=False))
```

measured control concentrations (mg/L): {'Mn': 131.0, 'Zn': 143.05}

--- dose series ---
metal     label  dilution_factor  reading_mg_L  Ce_mg_L  removal_pct  q_mg_g
   Mn dose_0.2g             10.0        12.580   125.80        3.969   1.300
   Mn dose_0.4g             10.0        11.610   116.10       11.374   1.863
   Mn dose_0.6g             10.0        11.210   112.10       14.427   1.575
   Mn dose_0.8g             10.0         9.850    98.50       24.809   2.031
   Mn dose_1.0g             10.0         8.950    89.50       31.679   2.075
   Zn dose_0.2g             50.0         1.796    89.80       37.225  13.313
   Zn dose_0.4g             50.0         2.647   132.35        7.480   1.338
   Zn dose_0.6g             50.0         2.630   131.50        8.074   0.963
   Zn dose_0.8g             50.0         2.491   124.55       12.933   1.156
   Zn dose_1.0g             50.0         2.339   116.95       18.245   1.305

--- time series ---
metal           label  dilution_factor  reading_mg_L  Ce_mg_L  removal_pct  q_mg_g
   Mn         time_30             10.0        12.800   128.00        2.290   0.250
   Mn         time_60             10.0        12.870   128.70        1.756   0.192
   Mn         time_90             10.0        12.750   127.50        2.672   0.292
   Mn   time_120_dirt             10.0        11.330   113.30       13.511   1.475
   Mn   time_120_clea             10.0        13.800   138.00       -5.344  -0.583
   Mn        time_150             10.0        12.550   125.50        4.198   0.458
   Zn         time_30             50.0         2.360   118.00       17.511   2.088
   Zn         time_60             50.0         2.420   121.00       15.414   1.838
   Zn         time_90             50.0         2.094   104.70       26.809   3.196
   Zn time_120_sample             50.0         2.385   119.25       16.638   1.983
   Zn    time_120_std             50.0         2.666   133.30        6.816   0.813
   Zn        time_150             50.0         2.178   108.90       23.873   2.846

--- concentration series ---
metal    label  dilution_factor  reading_mg_L  Ce_mg_L  removal_pct  q_mg_g
   Mn conc_100              NaN         9.160      NaN          NaN     NaN
   Mn conc_200             10.0         6.880   68.800       -5.038  -0.275
   Mn conc_300             10.0         8.530   85.300       13.181   1.079
   Mn conc_400             10.0        11.460  114.600       12.519   1.367
   Mn conc_500             10.0        13.870  138.700       15.298   2.088
   Zn conc_100              1.0         3.413    3.413       90.456   2.696
   Zn conc_200              1.0         3.683    3.683       94.851   5.654
   Zn conc_300             50.0         1.466   73.300       31.679   2.832
   Zn conc_400             50.0         2.190  109.500       23.453   2.796
   Zn conc_500             50.0         2.802  140.100       21.650   3.226

--- pH series ---
metal       label  dilution_factor  reading_mg_L  Ce_mg_L  removal_pct  q_mg_g
   Mn        pH_3             10.0        12.560  125.600        4.122   0.450
   Mn        pH_5             10.0        11.610  116.100       11.374   1.242
   Mn  pH_7_first             10.0        12.790  127.900        2.366   0.258
   Mn pH_7_second             10.0        10.500  105.000       19.847   2.167
   Mn        pH_9              1.0        10.420   10.420       92.046  10.048
   Mn       pH_11              1.0         8.440    8.440       93.557  10.213
   Zn        pH_3             50.0         2.303  115.150       19.504   2.325
   Zn        pH_5             50.0         2.259  112.950       21.042   2.508
   Zn  pH_7_first             50.0         1.591   79.550       44.390   5.292
   Zn pH_7_second             50.0         0.701   35.050       75.498   9.000
   Zn        pH_9              1.0         3.316    3.316       97.682  11.645
   Zn       pH_11              1.0         2.630    2.630       98.161  11.702

--- temperature series ---
metal      label  dilution_factor  reading_mg_L  Ce_mg_L  removal_pct  q_mg_g
   Mn    temp_27             10.0        10.390   103.90       20.687   2.258
   Mn    temp_37             10.0        11.830   118.30        9.695   1.058
   Mn    temp_47             10.0        11.500   115.00       12.214   1.333
   Mn    temp_57             10.0        12.060   120.60        7.939   0.867
   Mn    temp_67             10.0        12.300   123.00        6.107   0.667
   Mn temp_sixth             10.0        13.350   133.50       -1.908  -0.208
   Zn    temp_27             50.0         1.423    71.15       50.262   5.992
   Zn    temp_37             50.0         1.301    65.05       54.526   6.500
   Zn    temp_47             50.0         1.750    87.50       38.833   4.629
   Zn    temp_57             50.0         2.352   117.60       17.791   2.121
   Zn    temp_67             50.0         1.681    84.05       41.244   4.917
   Zn temp_sixth             50.0         2.483   124.15       13.212   1.575

Note the `NaN` row: the Mn 100 mg/L sample has no reported dilution factor, so
no concentration can be derived from it. It is excluded everywhere rather than
assigned a guessed factor.

## Cross-check against the thesis tables

Every derived value is checked against the figure printed in the thesis. If the
transcription or the arithmetic were wrong, this cell would fail.

```
def removal_of(metal, label):
    row = work[(work.metal == metal) & (work.label == label)].iloc[0]
    return row["removal_pct"], row["q_mg_g"]

checks = [
    ("Mn", "dose_0.2g", 4.0, 1.30),      # Table 9
    ("Mn", "dose_1.0g", 31.7, 2.08),
    ("Zn", "dose_0.2g", 37.2, 13.31),
    ("Zn", "dose_1.0g", 18.2, 1.31),
    ("Mn", "time_120_dirt", 13.5, 1.47),  # Table 10
    ("Zn", "time_90", 26.8, 3.20),
    ("Mn", "pH_9", 92.0, None),           # Table 11
    ("Zn", "pH_11", 98.2, None),
    ("Mn", "conc_500", 15.3, 2.09),       # Table 13
    ("Zn", "conc_300", 31.7, 2.83),
    ("Mn", "temp_27", 20.7, None),        # Table 12
    ("Zn", "temp_37", 54.5, None),
]

for metal, label, exp_removal, exp_q in checks:
    got_r, got_q = removal_of(metal, label)
    assert abs(got_r - exp_removal) < 0.1, (metal, label, got_r, exp_removal)
    if exp_q is not None:
        assert abs(got_q - exp_q) < 0.02, (metal, label, got_q, exp_q)
    print(f"OK  {metal} {label:16s} removal {got_r:6.1f}%  (thesis {exp_removal}%)")

print()
print("All 12 cross-checks against the thesis tables passed.")
```

OK  Mn dose_0.2g        removal    4.0%  (thesis 4.0%)
OK  Mn dose_1.0g        removal   31.7%  (thesis 31.7%)
OK  Zn dose_0.2g        removal   37.2%  (thesis 37.2%)
OK  Zn dose_1.0g        removal   18.2%  (thesis 18.2%)
OK  Mn time_120_dirt    removal   13.5%  (thesis 13.5%)
OK  Zn time_90          removal   26.8%  (thesis 26.8%)
OK  Mn pH_9             removal   92.0%  (thesis 92.0%)
OK  Zn pH_11            removal   98.2%  (thesis 98.2%)
OK  Mn conc_500         removal   15.3%  (thesis 15.3%)
OK  Zn conc_300         removal   31.7%  (thesis 31.7%)
OK  Mn temp_27          removal   20.7%  (thesis 20.7%)
OK  Zn temp_37          removal   54.5%  (thesis 54.5%)

All 12 cross-checks against the thesis tables passed.

## How large a difference is real?

No replicate flasks were run. The only estimate of variability comes from the
reference condition (nominal 400 mg/L, 12 g/L, 120 min), which occurs by
accident in three separate experimental series. This sets the floor below which
differences cannot be interpreted.

```
REF = {"Mn": ["dose_0.6g", "time_120_dirt", "conc_400"],
       "Zn": ["dose_0.6g", "time_120_sample", "conc_400"]}
SERIES_NAME = ["dose series", "contact-time series", "concentration series"]

summary = {}
for metal, labels in REF.items():
    sub = work[(work.metal == metal) & (work.label.isin(labels))]
    sub = sub.set_index("label").loc[labels]
    readings = sub["reading_mg_L"].to_numpy()
    removals = sub["removal_pct"].to_numpy()
    rsd = readings.std(ddof=1) / readings.mean() * 100
    summary[metal] = (removals, rsd)
    print(f"{metal}: readings {readings}  mean {readings.mean():.2f}  "
          f"RSD {rsd:.1f}%")
    print(f"    removals {np.round(removals, 1)}  "
          f"spread {removals.max() - removals.min():.1f} percentage points")
    print()

fig, ax = plt.subplots(figsize=(7, 3.6))
x = np.arange(3)
ax.bar(x - 0.18, summary["Mn"][0], 0.36, label="Mn(II)", color="#2c5f8a")
ax.bar(x + 0.18, summary["Zn"][0], 0.36, label="Zn(II)", color="#b23a3a")
ax.set_xticks(x)
ax.set_xticklabels(SERIES_NAME)
ax.set_ylabel("Removal (%)")
ax.set_title("Same nominal condition, three separate experimental series")
ax.legend()
fig.tight_layout()
```

Mn: readings [11.21 11.33 11.46]  mean 11.33  RSD 1.1%
    removals [14.4 13.5 12.5]  spread 1.9 percentage points

Zn: readings [2.63  2.385 2.19 ]  mean 2.40  RSD 9.2%
    removals [ 8.1 16.6 23.5]  spread 15.4 percentage points

## What this notebook establishes

- Removal percentages are robust to the dilution convention when sample and
  control share a dilution. Absolute `q` values are not, and are labelled
  provisional throughout.
- For Mn(II) the three reference-condition readings agree to 1.1% RSD, so
  removal differences of roughly 1 to 2 percentage points are at the edge of
  what the data can resolve.
- For Zn(II) the RSD is 9.2% and the three removals span 8.1 to 23.5%. **Any
  Zn(II) difference smaller than about 8 percentage points is not interpretable
  as a real effect.** This single number constrains the conclusions in the next
  three notebooks more than any model fit does.
- The Mn 100 mg/L point and the undiluted Zn 100 and 200 mg/L points sit on a
  different analytical basis from the rest and are excluded rather than
  silently merged in.

File: 00_data_and_controls.ipynb
# 00. Raw data, the dilution convention, and what the controls allow

This notebook loads the laboratory readings exactly as they were reported and
establishes what can and cannot be calculated from them. Everything in the
other three notebooks depends on the decisions made here.

Two facts govern the whole analysis:

1. The laboratory reported a reading and a dilution factor for each sample.
   Its working notes were not available, so the convention
   `concentration = reading x dilution factor` is inferred from the report
   layout. Absolute concentrations therefore carry an unresolved uncertainty.
2. The measured stock and control solutions did not match their nominal
   values. Removal is therefore calculated against the **measured** control
   analysed at the same dilution, not against the nominal 400 mg/L.

```
import sys
sys.path.insert(0, "src")

import numpy as np
import pandas as pd
import matplotlib.pyplot as plt

from adsorption import concentration, removal_pct, uptake

pd.set_option("display.width", 120)
pd.set_option("display.max_columns", 20)

raw = pd.read_csv("data/aas_readings.csv")
print(f"{len(raw)} readings transcribed from Appendix A of the thesis")
print()
print(raw.groupby(["series", "metal"]).size().to_string())
```

60 readings transcribed from Appendix A of the thesis

series         metal
concentration  Mn       5
               Zn       5
control        Mn       1
               Zn       1
dose           Mn       5
               Zn       5
pH             Mn       6
               Zn       6
stock          Mn       1
               Zn       1
temperature    Mn       6
               Zn       6
time           Mn       6
               Zn       6

## Controls and stock solutions

If the preparation and the analysis were both sound, the measured stock should
sit near 1000 mg/L, the measured control near 400 mg/L, and the ratio between
them near 2.5. None of that holds.

```
controls = raw[raw["series"].isin(["stock", "control"])].copy()
controls["measured_mg_L"] = concentration(controls["reading_mg_L"],
                                          controls["dilution_factor"])
controls["measured_over_nominal"] = (controls["measured_mg_L"]
                                     / controls["nominal_C0_mg_L"]).round(2)

print(controls[["metal", "label", "dilution_factor", "reading_mg_L",
                "measured_mg_L", "nominal_C0_mg_L",
                "measured_over_nominal"]].to_string(index=False))
print()

for metal in ["Mn", "Zn"]:
    sub = controls[controls["metal"] == metal].set_index("series")
    ratio = sub.loc["stock", "measured_mg_L"] / sub.loc["control", "measured_mg_L"]
    print(f"{metal}: measured stock / measured control = {ratio:.1f}  "
          f"(expected 2.5 from the dilution recipe)")
```

metal       label  dilution_factor  reading_mg_L  measured_mg_L  nominal_C0_mg_L  measured_over_nominal
   Mn control_400             10.0        13.100         131.00              400                   0.33
   Zn control_400             50.0         2.861         143.05              400                   0.36
   Mn   stock_SSS             50.0        10.600         530.00             1000                   0.53
   Zn   stock_SSS             50.0         3.279         163.95             1000                   0.16

Mn: measured stock / measured control = 4.0  (expected 2.5 from the dilution recipe)
Zn: measured stock / measured control = 1.1  (expected 2.5 from the dilution recipe)

The Mn ratio is 4.0 and the Zn ratio is 1.1, against an expected 2.5. Possible
causes include readings outside the instrument's linear working range, errors
in solution preparation, losses during the weeks the filtrates were stored
before analysis, and the unrecorded hydration state of the manganese salt.

The practical consequence is that **absolute uptake values are provisional**,
while **removal percentages are not**, provided the sample and the control were
measured at the same dilution. In that case the dilution factor cancels:

$$\text{Removal} = \frac{C_0 - C_e}{C_0} = \frac{R_0 \cdot DF - R_e \cdot DF}{R_0 \cdot DF}$$

## Can the manganese salt explain the gap?

One candidate explanation is stoichiometric. The hydration state of the
manganese(II) sulfate was not recorded, and 1.3735 g of the anhydrous salt and
1.3735 g of a hydrate contain different amounts of manganese. If the reagent
was a hydrate, the nominal stock concentration was overstated from the start.

This is testable.

```
MOLAR = {
    "MnSO4 (anhydrous)": 151.00,
    "MnSO4.H2O (monohydrate)": 169.02,
    "MnSO4.4H2O (tetrahydrate)": 223.06,
}
M_MN = 54.938
MASS_G, VOLUME_L = 1.3735, 0.500

print("1.3735 g made up to 500 mL:\n")
for name, mm in MOLAR.items():
    mg_per_L = MASS_G * (M_MN / mm) / VOLUME_L * 1000
    print(f"  as {name:28s} -> {mg_per_L:6.0f} mg/L Mn")

measured_stock = 530.0
print(f"\nMeasured Mn stock: {measured_stock:.0f} mg/L")
for name, mm in MOLAR.items():
    mg_per_L = MASS_G * (M_MN / mm) / VOLUME_L * 1000
    print(f"  recovery against {name:28s} = "
          f"{measured_stock / mg_per_L * 100:5.1f}%")

# The zinc salt hydration WAS recorded, as the heptahydrate
zn_mg_per_L = 2.1975 * (65.38 / 287.56) / VOLUME_L * 1000
print(f"\nZn stock as ZnSO4.7H2O: {zn_mg_per_L:.0f} mg/L nominal, "
      f"164 mg/L measured ({164 / zn_mg_per_L * 100:.0f}% recovery)")
```

1.3735 g made up to 500 mL:

  as MnSO4 (anhydrous)            ->    999 mg/L Mn
  as MnSO4.H2O (monohydrate)      ->    893 mg/L Mn
  as MnSO4.4H2O (tetrahydrate)    ->    677 mg/L Mn

Measured Mn stock: 530 mg/L
  recovery against MnSO4 (anhydrous)            =  53.0%
  recovery against MnSO4.H2O (monohydrate)      =  59.4%
  recovery against MnSO4.4H2O (tetrahydrate)    =  78.3%

Zn stock as ZnSO4.7H2O: 999 mg/L nominal, 164 mg/L measured (16% recovery)

Even the tetrahydrate would give 677 mg/L, so the measured 530 mg/L is not
explained by hydration alone, and the zinc salt had a recorded hydration state
yet recovered only 16%. The hydration ambiguity shifts the nominal figure but
does not account for the discrepancy, which is why the analysis works from the
measured control throughout rather than trying to correct the nominal value.

## Deriving removal and uptake for every sample

For the concentration series the initial concentration was not measured at each
level, so it is scaled from the measured 400 mg/L control in proportion to the
dilution recipe. That is an assumption, and it is carried forward explicitly.

```
CONTROL_CONC = {
    m: float(concentration(
        raw.loc[(raw.series == "control") & (raw.metal == m), "reading_mg_L"].iloc[0],
        raw.loc[(raw.series == "control") & (raw.metal == m), "dilution_factor"].iloc[0]))
    for m in ["Mn", "Zn"]
}
print("measured control concentrations (mg/L):", CONTROL_CONC)

work = raw[~raw["series"].isin(["stock", "control"])].copy()
work["Ce_mg_L"] = concentration(work["reading_mg_L"], work["dilution_factor"])
work["C0_mg_L"] = [CONTROL_CONC[m] * n / 400.0
                   for m, n in zip(work["metal"], work["nominal_C0_mg_L"])]
work["removal_pct"] = removal_pct(work["C0_mg_L"], work["Ce_mg_L"])
work["q_mg_g"] = uptake(work["C0_mg_L"], work["Ce_mg_L"],
                        work["volume_L"], work["mass_g"])

cols = ["metal", "label", "dilution_factor", "reading_mg_L", "Ce_mg_L",
        "removal_pct", "q_mg_g"]
for series in ["dose", "time", "concentration", "pH", "temperature"]:
    print()
    print(f"--- {series} series ---")
    print(work[work["series"] == series][cols].round(3).to_string(index=False))
```

measured control concentrations (mg/L): {'Mn': 131.0, 'Zn': 143.05}

--- dose series ---
metal     label  dilution_factor  reading_mg_L  Ce_mg_L  removal_pct  q_mg_g
   Mn dose_0.2g             10.0        12.580   125.80        3.969   1.300
   Mn dose_0.4g             10.0        11.610   116.10       11.374   1.863
   Mn dose_0.6g             10.0        11.210   112.10       14.427   1.575
   Mn dose_0.8g             10.0         9.850    98.50       24.809   2.031
   Mn dose_1.0g             10.0         8.950    89.50       31.679   2.075
   Zn dose_0.2g             50.0         1.796    89.80       37.225  13.313
   Zn dose_0.4g             50.0         2.647   132.35        7.480   1.338
   Zn dose_0.6g             50.0         2.630   131.50        8.074   0.963
   Zn dose_0.8g             50.0         2.491   124.55       12.933   1.156
   Zn dose_1.0g             50.0         2.339   116.95       18.245   1.305

--- time series ---
metal           label  dilution_factor  reading_mg_L  Ce_mg_L  removal_pct  q_mg_g
   Mn         time_30             10.0        12.800   128.00        2.290   0.250
   Mn         time_60             10.0        12.870   128.70        1.756   0.192
   Mn         time_90             10.0        12.750   127.50        2.672   0.292
   Mn   time_120_dirt             10.0        11.330   113.30       13.511   1.475
   Mn   time_120_clea             10.0        13.800   138.00       -5.344  -0.583
   Mn        time_150             10.0        12.550   125.50        4.198   0.458
   Zn         time_30             50.0         2.360   118.00       17.511   2.088
   Zn         time_60             50.0         2.420   121.00       15.414   1.838
   Zn         time_90             50.0         2.094   104.70       26.809   3.196
   Zn time_120_sample             50.0         2.385   119.25       16.638   1.983
   Zn    time_120_std             50.0         2.666   133.30        6.816   0.813
   Zn        time_150             50.0         2.178   108.90       23.873   2.846

--- concentration series ---
metal    label  dilution_factor  reading_mg_L  Ce_mg_L  removal_pct  q_mg_g
   Mn conc_100              NaN         9.160      NaN          NaN     NaN
   Mn conc_200             10.0         6.880   68.800       -5.038  -0.275
   Mn conc_300             10.0         8.530   85.300       13.181   1.079
   Mn conc_400             10.0        11.460  114.600       12.519   1.367
   Mn conc_500             10.0        13.870  138.700       15.298   2.088
   Zn conc_100              1.0         3.413    3.413       90.456   2.696
   Zn conc_200              1.0         3.683    3.683       94.851   5.654
   Zn conc_300             50.0         1.466   73.300       31.679   2.832
   Zn conc_400             50.0         2.190  109.500       23.453   2.796
   Zn conc_500             50.0         2.802  140.100       21.650   3.226

--- pH series ---
metal       label  dilution_factor  reading_mg_L  Ce_mg_L  removal_pct  q_mg_g
   Mn        pH_3             10.0        12.560  125.600        4.122   0.450
   Mn        pH_5             10.0        11.610  116.100       11.374   1.242
   Mn  pH_7_first             10.0        12.790  127.900        2.366   0.258
   Mn pH_7_second             10.0        10.500  105.000       19.847   2.167
   Mn        pH_9              1.0        10.420   10.420       92.046  10.048
   Mn       pH_11              1.0         8.440    8.440       93.557  10.213
   Zn        pH_3             50.0         2.303  115.150       19.504   2.325
   Zn        pH_5             50.0         2.259  112.950       21.042   2.508
   Zn  pH_7_first             50.0         1.591   79.550       44.390   5.292
   Zn pH_7_second             50.0         0.701   35.050       75.498   9.000
   Zn        pH_9              1.0         3.316    3.316       97.682  11.645
   Zn       pH_11              1.0         2.630    2.630       98.161  11.702

--- temperature series ---
metal      label  dilution_factor  reading_mg_L  Ce_mg_L  removal_pct  q_mg_g
   Mn    temp_27             10.0        10.390   103.90       20.687   2.258
   Mn    temp_37             10.0        11.830   118.30        9.695   1.058
   Mn    temp_47             10.0        11.500   115.00       12.214   1.333
   Mn    temp_57             10.0        12.060   120.60        7.939   0.867
   Mn    temp_67             10.0        12.300   123.00        6.107   0.667
   Mn temp_sixth             10.0        13.350   133.50       -1.908  -0.208
   Zn    temp_27             50.0         1.423    71.15       50.262   5.992
   Zn    temp_37             50.0         1.301    65.05       54.526   6.500
   Zn    temp_47             50.0         1.750    87.50       38.833   4.629
   Zn    temp_57             50.0         2.352   117.60       17.791   2.121
   Zn    temp_67             50.0         1.681    84.05       41.244   4.917
   Zn temp_sixth             50.0         2.483   124.15       13.212   1.575

Note the `NaN` row: the Mn 100 mg/L sample has no reported dilution factor, so
no concentration can be derived from it. It is excluded everywhere rather than
assigned a guessed factor.

## Cross-check against the thesis tables

Every derived value is checked against the figure printed in the thesis. If the
transcription or the arithmetic were wrong, this cell would fail.

```
def removal_of(metal, label):
    row = work[(work.metal == metal) & (work.label == label)].iloc[0]
    return row["removal_pct"], row["q_mg_g"]

checks = [
    ("Mn", "dose_0.2g", 4.0, 1.30),      # Table 9
    ("Mn", "dose_1.0g", 31.7, 2.08),
    ("Zn", "dose_0.2g", 37.2, 13.31),
    ("Zn", "dose_1.0g", 18.2, 1.31),
    ("Mn", "time_120_dirt", 13.5, 1.47),  # Table 10
    ("Zn", "time_90", 26.8, 3.20),
    ("Mn", "pH_9", 92.0, None),           # Table 11
    ("Zn", "pH_11", 98.2, None),
    ("Mn", "conc_500", 15.3, 2.09),       # Table 13
    ("Zn", "conc_300", 31.7, 2.83),
    ("Mn", "temp_27", 20.7, None),        # Table 12
    ("Zn", "temp_37", 54.5, None),
]

for metal, label, exp_removal, exp_q in checks:
    got_r, got_q = removal_of(metal, label)
    assert abs(got_r - exp_removal) < 0.1, (metal, label, got_r, exp_removal)
    if exp_q is not None:
        assert abs(got_q - exp_q) < 0.02, (metal, label, got_q, exp_q)
    print(f"OK  {metal} {label:16s} removal {got_r:6.1f}%  (thesis {exp_removal}%)")

print()
print("All 12 cross-checks against the thesis tables passed.")
```

OK  Mn dose_0.2g        removal    4.0%  (thesis 4.0%)
OK  Mn dose_1.0g        removal   31.7%  (thesis 31.7%)
OK  Zn dose_0.2g        removal   37.2%  (thesis 37.2%)
OK  Zn dose_1.0g        removal   18.2%  (thesis 18.2%)
OK  Mn time_120_dirt    removal   13.5%  (thesis 13.5%)
OK  Zn time_90          removal   26.8%  (thesis 26.8%)
OK  Mn pH_9             removal   92.0%  (thesis 92.0%)
OK  Zn pH_11            removal   98.2%  (thesis 98.2%)
OK  Mn conc_500         removal   15.3%  (thesis 15.3%)
OK  Zn conc_300         removal   31.7%  (thesis 31.7%)
OK  Mn temp_27          removal   20.7%  (thesis 20.7%)
OK  Zn temp_37          removal   54.5%  (thesis 54.5%)

All 12 cross-checks against the thesis tables passed.

## How large a difference is real?

No replicate flasks were run. The only estimate of variability comes from the
reference condition (nominal 400 mg/L, 12 g/L, 120 min), which occurs by
accident in three separate experimental series. This sets the floor below which
differences cannot be interpreted.

```
REF = {"Mn": ["dose_0.6g", "time_120_dirt", "conc_400"],
       "Zn": ["dose_0.6g", "time_120_sample", "conc_400"]}
SERIES_NAME = ["dose series", "contact-time series", "concentration series"]

summary = {}
for metal, labels in REF.items():
    sub = work[(work.metal == metal) & (work.label.isin(labels))]
    sub = sub.set_index("label").loc[labels]
    readings = sub["reading_mg_L"].to_numpy()
    removals = sub["removal_pct"].to_numpy()
    rsd = readings.std(ddof=1) / readings.mean() * 100
    summary[metal] = (removals, rsd)
    print(f"{metal}: readings {readings}  mean {readings.mean():.2f}  "
          f"RSD {rsd:.1f}%")
    print(f"    removals {np.round(removals, 1)}  "
          f"spread {removals.max() - removals.min():.1f} percentage points")
    print()

fig, ax = plt.subplots(figsize=(7, 3.6))
x = np.arange(3)
ax.bar(x - 0.18, summary["Mn"][0], 0.36, label="Mn(II)", color="#2c5f8a")
ax.bar(x + 0.18, summary["Zn"][0], 0.36, label="Zn(II)", color="#b23a3a")
ax.set_xticks(x)
ax.set_xticklabels(SERIES_NAME)
ax.set_ylabel("Removal (%)")
ax.set_title("Same nominal condition, three separate experimental series")
ax.legend()
fig.tight_layout()
```

Mn: readings [11.21 11.33 11.46]  mean 11.33  RSD 1.1%
    removals [14.4 13.5 12.5]  spread 1.9 percentage points

Zn: readings [2.63  2.385 2.19 ]  mean 2.40  RSD 9.2%
    removals [ 8.1 16.6 23.5]  spread 15.4 percentage points

## What this notebook establishes

- Removal percentages are robust to the dilution convention when sample and
  control share a dilution. Absolute `q` values are not, and are labelled
  provisional throughout.
- For Mn(II) the three reference-condition readings agree to 1.1% RSD, so
  removal differences of roughly 1 to 2 percentage points are at the edge of
  what the data can resolve.
- For Zn(II) the RSD is 9.2% and the three removals span 8.1 to 23.5%. **Any
  Zn(II) difference smaller than about 8 percentage points is not interpretable
  as a real effect.** This single number constrains the conclusions in the next
  three notebooks more than any model fit does.
- The Mn 100 mg/L point and the undiluted Zn 100 and 200 mg/L points sit on a
  different analytical basis from the rest and are excluded rather than
  silently merged in.

File: 01 isotherms.ipynb
# 01. Equilibrium isotherms: choosing the dataset before choosing the model

Two experiments produced pairs of residual concentration and uptake at 120 min:
the adsorbent-dose series and the initial-concentration series. Only one of them
is an isotherm dataset. Establishing which one, and why, matters more than the
choice between Langmuir, Freundlich and Temkin.

```
import sys
sys.path.insert(0, "src")

import numpy as np
import pandas as pd
import matplotlib.pyplot as plt
from scipy.stats import spearmanr, linregress

from adsorption import (concentration, removal_pct, uptake,
                        langmuir, freundlich, temkin, fit_model)

raw = pd.read_csv("data/aas_readings.csv")
CONTROL = {m: float(concentration(
    raw.loc[(raw.series == "control") & (raw.metal == m), "reading_mg_L"].iloc[0],
    raw.loc[(raw.series == "control") & (raw.metal == m), "dilution_factor"].iloc[0]))
    for m in ["Mn", "Zn"]}

def derive(series):
    d = raw[raw.series == series].copy()
    d["Ce"] = concentration(d["reading_mg_L"], d["dilution_factor"])
    d["C0"] = [CONTROL[m] * n / 400.0 for m, n in zip(d.metal, d.nominal_C0_mg_L)]
    d["qe"] = uptake(d["C0"], d["Ce"], d["volume_L"], d["mass_g"])
    return d

dose = derive("dose")
conc = derive("concentration")
print("datasets built")
```

datasets built

## Why the dose series is not an isotherm

An isotherm is measured at constant adsorbent dose while the concentration is
varied. In the dose series the dose itself changes, so each point sits on a
different physical system: the peel alters the solution pH and ionic
composition, and it does so more at higher dose.

The data say so directly. A standard isotherm requires `qe` to rise with `Ce`.
In the Mn(II) dose series it does the opposite.

```
for metal in ["Mn", "Zn"]:
    sub = dose[dose.metal == metal]
    rho, p = spearmanr(sub["Ce"], sub["qe"])
    print(f"{metal} dose series: Spearman rho(Ce, qe) = {rho:+.2f}  (p = {p:.3f})")

print()
print("Expected for a valid isotherm: rho close to +1 (qe rises with Ce).")
print("Mn(II) gives rho = -0.90, i.e. uptake per gram rises as the residual")
print("concentration falls. That is a dose effect, not an equilibrium")
print("relationship, so the dose series is excluded from the isotherm fit.")
```

Mn dose series: Spearman rho(Ce, qe) = -0.90  (p = 0.037)
Zn dose series: Spearman rho(Ce, qe) = -0.40  (p = 0.505)

Expected for a valid isotherm: rho close to +1 (qe rises with Ce).
Mn(II) gives rho = -0.90, i.e. uptake per gram rises as the residual
concentration falls. That is a dose effect, not an equilibrium
relationship, so the dose series is excluded from the isotherm fit.

## The usable isotherm dataset

The initial-concentration series was run at a constant 12 g/L, so it is the
correct dataset. Three of its five points per metal survive:

| Excluded point | Reason |
|---|---|
| Mn 100 mg/L | no dilution factor reported, concentration not recoverable |
| Mn 200 mg/L | negative uptake (no measurable removal); cannot be log-transformed |
| Zn 100 and 200 mg/L | measured undiluted, a different analytical basis from the rest |

Three points per metal, fitting two-parameter models, leaves one degree of
freedom. That is stated here rather than discovered later.

```
iso = conc[(conc.nominal_C0_mg_L >= 300) & conc["Ce"].notna()].copy()
print(iso[["metal", "label", "C0", "Ce", "qe"]].round(2).to_string(index=False))
print()
print(f"n = {len(iso[iso.metal == 'Mn'])} usable points per metal")

mn = iso[iso.metal == "Mn"].sort_values("Ce")
zn = iso[iso.metal == "Zn"].sort_values("Ce")
print(f"Mn(II) Ce range: {mn.Ce.min():.1f} to {mn.Ce.max():.1f} mg/L")
print(f"Zn(II) Ce range: {zn.Ce.min():.1f} to {zn.Ce.max():.1f} mg/L")
```

metal    label     C0    Ce   qe
   Mn conc_300  98.25  85.3 1.08
   Mn conc_400 131.00 114.6 1.37
   Mn conc_500 163.75 138.7 2.09
   Zn conc_300 107.29  73.3 2.83
   Zn conc_400 143.05 109.5 2.80
   Zn conc_500 178.81 140.1 3.23

n = 3 usable points per metal
Mn(II) Ce range: 85.3 to 138.7 mg/L
Zn(II) Ce range: 73.3 to 140.1 mg/L

## Non-linear fitting of all three models

The models are fitted in their untransformed form by least squares, so that the
error in `qe` is not distorted. Non-convergence is reported, not papered over.

```
def fit_isotherms(ce, qe, label):
    ce = np.asarray(ce, float)
    qe = np.asarray(qe, float)
    results = {}

    results["Langmuir"] = fit_model(langmuir, ce, qe,
                                    p0=[qe.max() * 2, 0.01],
                                    bounds=([0, 0], [np.inf, np.inf]))
    # Freundlich: start from the log-log linear fit
    lg = linregress(np.log(ce), np.log(qe))
    results["Freundlich"] = fit_model(freundlich, ce, qe,
                                      p0=[np.exp(lg.intercept), lg.slope],
                                      bounds=([0, 0], [np.inf, np.inf]))
    results["Temkin"] = fit_model(temkin, ce, qe, p0=[1.0, 0.05],
                                  bounds=([1e-9, 1e-9], [np.inf, np.inf]))

    print(f"=== {label} ===")
    for name, r in results.items():
        if not r["converged"]:
            print(f"{name:11s}  did not converge: {r['message'][:60]}")
            continue
        p = r["params"]
        print(f"{name:11s}  params = {np.array2string(p, precision=5)}   "
              f"R2 = {r['r2']:.2f}   RMSE = {r['rmse']:.3f} mg/g")
    print()
    return results

res_mn = fit_isotherms(mn["Ce"], mn["qe"], "Mn(II)")
res_zn = fit_isotherms(zn["Ce"], zn["qe"], "Zn(II)")
```

=== Mn(II) ===
Langmuir     params = [6.25374e+05 2.17071e-08]   R2 = 0.84   RMSE = 0.167 mg/g
Freundlich   params = [1.40538e-03 1.47369e+00]   R2 = 0.93   RMSE = 0.113 mg/g
Temkin       params = [1.97991 0.01938]   R2 = 0.87   RMSE = 0.152 mg/g

=== Zn(II) ===
Langmuir     params = [3.58345 0.04594]   R2 = 0.49   RMSE = 0.139 mg/g
Freundlich   params = [1.22006 0.18992]   R2 = 0.56   RMSE = 0.129 mg/g
Temkin       params = [0.5401  2.27103]   R2 = 0.55   RMSE = 0.131 mg/g

```
# Interpretation of the fitted parameters
T_REF = 300.15
R_GAS = 8.314

qmax_mn, kl_mn = res_mn["Langmuir"]["params"]
print("Mn(II) Langmuir:")
print(f"  qmax = {qmax_mn:,.0f} mg/g, KL = {kl_mn:.2e} L/mg")
print(f"  KL * Ce_max = {kl_mn * mn.Ce.max():.4f}  (<< 1)")
print("  With KL*Ce << 1 the Langmuir equation collapses to qe = qmax*KL*Ce,")
print("  a straight line through the origin. No approach to saturation was")
print("  observed, so no finite monolayer capacity can be defined for Mn(II).")
print()

kf_mn, inv_n_mn = res_mn["Freundlich"]["params"]
print(f"Mn(II) Freundlich: KF = {kf_mn:.5f}, 1/n = {inv_n_mn:.2f}")
print("  1/n > 1 means uptake rises MORE than proportionally with")
print("  concentration. This is the convex, unfavourable shape, and it is")
print("  consistent with no measurable uptake at 200 mg/L nominal.")
print("  A good Freundlich fit here is not a good adsorption result.")
print()

qmax_zn, kl_zn = res_zn["Langmuir"]["params"]
rl = 1.0 / (1.0 + kl_zn * zn["C0"].to_numpy())
print(f"Zn(II) Langmuir: qmax = {qmax_zn:.2f} mg/g, KL = {kl_zn:.4f} L/mg")
print(f"  RL at the estimated initial concentrations = "
      f"{rl.min():.2f} to {rl.max():.2f}  (0 < RL < 1: favourable)")
b_zn, at_zn = res_zn["Temkin"]["params"]
print(f"Zn(II) Temkin: B = {b_zn:.2f} mg/g, bT = {R_GAS*T_REF/b_zn/1000:.2f} kJ/mol")
print()
rmses = {k: v["rmse"] for k, v in res_zn.items()}
print("Zn(II) RMSE by model:", {k: round(v, 3) for k, v in rmses.items()})
print(f"  spread = {max(rmses.values()) - min(rmses.values()):.3f} mg/g, which is")
print("  far smaller than the 9.2% batch variability from notebook 00.")
print("  The three models are not distinguishable on this dataset.")
```

Mn(II) Langmuir:
  qmax = 625,374 mg/g, KL = 2.17e-08 L/mg
  KL * Ce_max = 0.0000  (<< 1)
  With KL*Ce << 1 the Langmuir equation collapses to qe = qmax*KL*Ce,
  a straight line through the origin. No approach to saturation was
  observed, so no finite monolayer capacity can be defined for Mn(II).

Mn(II) Freundlich: KF = 0.00141, 1/n = 1.47
  1/n > 1 means uptake rises MORE than proportionally with
  concentration. This is the convex, unfavourable shape, and it is
  consistent with no measurable uptake at 200 mg/L nominal.
  A good Freundlich fit here is not a good adsorption result.

Zn(II) Langmuir: qmax = 3.58 mg/g, KL = 0.0459 L/mg
  RL at the estimated initial concentrations = 0.11 to 0.17  (0 < RL < 1: favourable)
Zn(II) Temkin: B = 0.54 mg/g, bT = 4.62 kJ/mol

Zn(II) RMSE by model: {'Langmuir': 0.139, 'Freundlich': 0.129, 'Temkin': 0.131}
  spread = 0.010 mg/g, which is
  far smaller than the 9.2% batch variability from notebook 00.
  The three models are not distinguishable on this dataset.

```
fig, axes = plt.subplots(1, 2, figsize=(11, 4.2))
styles = {"Langmuir": ("-", "#222222"), "Freundlich": ("--", "#2e7d32"),
          "Temkin": (":", "#6a1b9a")}

for ax, data, res, metal, colour in [
        (axes[0], mn, res_mn, "Mn(II)", "#2c5f8a"),
        (axes[1], zn, res_zn, "Zn(II)", "#b23a3a")]:
    grid = np.linspace(data.Ce.min() * 0.75, data.Ce.max() * 1.08, 300)
    for name, r in res.items():
        if not r["converged"]:
            continue
        func = {"Langmuir": langmuir, "Freundlich": freundlich,
                "Temkin": temkin}[name]
        ls, c = styles[name]
        ax.plot(grid, func(grid, *r["params"]), ls, color=c, lw=1.4,
                label=f"{name} (RMSE {r['rmse']:.3f})")
    ax.plot(data.Ce, data.qe, "o", color=colour, ms=8, label="data (estimated C0)")
    ax.set_xlabel("$C_e$ (mg/L)")
    ax.set_ylabel("$q_e$ (mg/g)")
    ax.set_title(f"{metal}: 3 usable points, 2-parameter models")
    ax.legend(fontsize=8)

fig.tight_layout()
```

## Why no information criterion is reported here

AICc requires `n - k - 1 > 0`. With three observations and two parameters that
denominator is zero, so AICc is undefined. The helper returns `NaN` rather than
a number that would look like evidence.

```
from adsorption import aicc
print("AICc for a 2-parameter model on 3 points:",
      aicc(sse=0.05, n=3, k=2))
print("(undefined: n - k - 1 = 0)")
print()
print("So the isotherm models can only be ranked descriptively, by RMSE,")
print("and the ranking carries far less weight than the kinetics ranking")
print("in notebook 02, where n = 5 makes AICc well defined.")
```

AICc for a 2-parameter model on 3 points: nan
(undefined: n - k - 1 = 0)

So the isotherm models can only be ranked descriptively, by RMSE,
and the ranking carries far less weight than the kinetics ranking
in notebook 02, where n = 5 makes AICc well defined.

## The linearised forms, and why they are not used

The linearised Langmuir plot puts `Ce` on both axes as `Ce/qe` against `Ce`.
Any dataset at all will look linear in those coordinates.

```
lin = linregress(zn["Ce"], zn["Ce"] / zn["qe"])
print(f"Zn(II) linearised Langmuir (Ce/qe vs Ce): R2 = {lin.rvalue**2:.2f}")
print(f"Zn(II) non-linear Langmuir:               R2 = {res_zn['Langmuir']['r2']:.2f}")
print()
print("The same three points, the same model. The linearised R2 of 0.94 is an")
print("artefact of Ce appearing on both axes; the non-linear fit on the")
print("untransformed data gives 0.49. Reporting the first would overstate the")
print("evidence by a wide margin, so the non-linear results are used.")
```

Zn(II) linearised Langmuir (Ce/qe vs Ce): R2 = 0.94
Zn(II) non-linear Langmuir:               R2 = 0.49

The same three points, the same model. The linearised R2 of 0.94 is an
artefact of Ce appearing on both axes; the non-linear fit on the
untransformed data gives 0.49. Reporting the first would overstate the
evidence by a wide margin, so the non-linear results are used.

## Conclusions

- **Mn(II)**: best described by Freundlich with `1/n = 1.47`. The exponent above
  1 marks unfavourable uptake over this range, and the Langmuir fit degenerates
  to a straight line, so no monolayer capacity exists for this system. The
  honest reading is that the sites were nowhere near saturated between 85 and
  139 mg/L.
- **Zn(II)**: uptake changes little between 73 and 140 mg/L and approaches a
  limiting value near 3.6 mg/g. All three models fit the three points within
  0.01 mg/g of each other, so **no model can be preferred**, and no mechanism
  can be read off the model choice.
- The parameters depend on the dilution convention from notebook 00. The
  exponent `1/n` and the ranking of the models do not.

The usual next sentence in an adsorption paper is "the Langmuir model fitted
best, indicating monolayer chemisorption". Neither half of that sentence is
supported here, and the analysis above is what shows it.
